Repository: ShibataKenshin/Water_spliiting

File: Perovskite_Water_Splitting.csv (part 1 of 2)
Ref,A,A1,A2,B,B1,B2,X,X1,A mole,A1 mole,A2 mole,B mole,B1 mole,B2 mole,X mole,X1 mole,Prep Meth,CalcT(K),Calc time(h),Prom Meth,Promoter,Prom %w,Crystal,BandGap(eV),Surface Area(m2/g),CatW,Alcohol%,Sac. Agent1,Sac. Agent2,Light type,Power(W),Wave length(<nm),ProdRate(μmol/gh),Label
[S1],Sr,non,non,Ti,non,non,O,,0.478,,,0.261,,,0.262,,flux,1373,10,impreg,Rh,0.1,cubic,3.2,0.9,1,0,,,Xe,300,300,540,[S1]SrTi
[S1],Sr,non,non,Ti,non,non,O,,0.478,,,0.261,,,0.262,,flux,1273,10,impreg,Rh,0.1,cubic,3.2,1.3,1,0,,,Xe,300,300,540,[S1]SrTi
[S1],Sr,non,non,Ti,non,non,O,,0.478,,,0.261,,,0.262,,flux,1173,10,impreg,Rh,0.1,cubic,3.2,1.9,1,0,,,Xe,300,300,32,[S1]SrTi
[S1],Sr,non,non,Ti,Al,non,O,,0.477,,,0.261,0.0001,,0.262,,flux,1273,10,impreg,Rh,0.1,cubic,3.2,0.9,1,0,,,Xe,300,300,40,[S1]SrTiAl
[S1],Sr,non,non,Ti,Al,non,O,,0.477,,,0.26,0.001,,0.261,,flux,1273,10,impreg,Rh,0.1,cubic,3.2,2.7,1,0,,,Xe,300,300,380,[S1]SrTiAl
[S1],Sr,non,non,Ti,Al,non,O,,0.471,,,0.257,0.014,,0.258,,flux,1273,10,impreg,Rh,0.1,cubic,3.2,2.4,1,0,,,Xe,300,300,700,[S1]SrTiAl
[S2],Mn,non,non,Co,non,non,O,,0.232,,,0.498,,,0.27,,novel,743,12,,,,octahedral,2.1,,4,0,,,visible,64,420,91.07,[S2]MnCo
[S2],Mn,non,non,Co,non,non,O,,0.232,,,0.498,,,0.27,,novel,743,12,,,,octahedral,2.1,,4,5,,,visible,64,420,146.2,[S2]MnCo
[S3],Sr,La,non,Ti,Cr,non,O,,0.475,0.004,,0.26,0.001,,0.26,,HT,,,PD,Pt,0.5,cubic,2.95,,0.5,20,,,Xe,300,420,66,[S3]SrLaTiCr
[S3],Sr,La,non,Ti,Cr,non,O,,0.473,0.007,,0.258,0.003,,0.259,,HT,,,PD,Pt,0.5,cubic,2.9,,0.5,20,,,Xe,300,420,75,[S3]SrLaTiCr
[S3],Sr,La,non,Ti,Cr,non,O,,0.468,0.015,,0.256,0.006,,0.256,,HT,,,PD,Pt,0.5,cubic,2.92,,0.5,20,,,Xe,300,420,76,[S3]SrLaTiCr
[S3],Sr,La,non,Ti,Cr,non,O,,0.465,0.018,,0.254,0.007,,0.255,,HT,,,PD,Pt,0.5,cubic,2.8,,0.5,20,,,Xe,300,420,90,[S3]SrLaTiCr
[S3],Sr,La,non,Ti,Cr,non,O,,0.463,0.022,,0.253,0.008,,0.254,,HT,,,PD,Pt,0.5,cubic,2.85,,0.5,20,,,Xe,300,420,71,[S3]SrLaTiCr
[S3],Sr,La,non,Ti,Cr,non,O,,0.458,0.029,,0.25,0.011,,0.251,,HT,,,PD,Pt,0.5,cubic,2.9,,0.5,20,,,Xe,300,420,39,[S3]SrLaTiCr
[S4],Sr,non,non,Ti,Rh,Sb,O,,0.473,,,0.258,0.003,0.007,0.259,,SSR,1373,10,impreg,IrO2,3,cubic,2.95,,1.66,0,H2SO4,,Xe,300,440,22,[S4]SrTiRhSb
[S4],Sr,non,non,Ti,Rh,Sb,O,,0.473,,,0.258,0.003,0.007,0.259,,SSR,1373,10,impreg,RuO2,1,cubic,2.95,,1.66,0,H2SO4,,Xe,300,440,0.6,[S4]SrTiRhSb
[S4],Sr,non,non,Ti,Rh,Sb,O,,0.473,,,0.258,0.003,0.007,0.259,,SSR,1373,10,PD,Ru,0.5,cubic,2.95,,1.66,0,H2SO4,,Xe,300,440,2.5,[S4]SrTiRhSb
[S4],Sr,non,non,Ti,Rh,Sb,O,,0.473,,,0.258,0.003,0.007,0.259,,SSR,1373,10,impreg,IrO2,1,cubic,2.95,,1.66,0,H2SO4,,Xe,300,440,18.5,[S4]SrTiRhSb
[S4],Sr,non,non,Ti,Rh,Sb,O,,0.473,,,0.258,0.003,0.007,0.259,,SSR,1373,10,impreg,IrO2,3,cubic,2.95,,1.66,0,H2SO4,,Xe,300,300,60,[S4]SrTiRhSb
[S4],Sr,non,non,Ti,Rh,Sb,O,,0.473,,,0.258,0.003,0.007,0.259,,SSR,1373,10,impreg,IrO2,3,cubic,3.26,,1.66,0,H2SO4,,Xe,300,440,3.15,[S4]SrTiRhSb
[S4],Sr,non,non,Ti,Rh,Sb,O,,0.476,,,0.26,0.003,,0.261,,SSR,1373,10,impreg,IrO2,3,cubic,3.26,,1.66,0,H2SO4,,Xe,300,300,3.65,[S4]SrTiRhSb
[S5],Sm,non,non,Ti,non,non,O,S,0.556,,,0.177,,,0.148,0.119,PC,773,12,PD,Rh,1.5,amorphous,1.9,,0.5,0,Na2S,Na2SO3,Hg,450,400,312.5,[S5]SmTi
[S6],Zn,non,non,In,non,non,S,,0.191,,,0.504,,,0.305,,HT,,,PD,Ru,0.5,hexagonal,2.64,,1,0,Na2S,Na2SO3,Xe,300,420,1850,[S6]ZnIn
[S6],Zn,Ag,non,In,non,non,S,,0.191,0.002,,0.503,,,0.305,,HT,,,PD,Ru,0.5,hexagonal,2.57,,1,0,Na2S,Na2SO3,Xe,300,420,2810,[S6]ZnAgIn
[S6],Zn,Ag,non,In,non,non,S,,0.191,0.003,,0.502,,,0.305,,HT,,,PD,Ru,0.5,hexagonal,2.48,,1,0,Na2S,Na2SO3,Xe,300,420,2940,[S6]ZnAgIn
[S6],Zn,Ag,non,In,non,non,S,,0.191,0.005,,0.501,,,0.305,,HT,,,PD,Ru,0.5,hexagonal,2.47,,1,0,Na2S,Na2SO3,Xe,300,420,3200,[S6]ZnAgIn
[S6],Zn,Ag,non,In,non,non,S,,0.19,0.006,,0.5,,,0.304,,HT,,,PD,Ru,0.5,hexagonal,2.45,,1,0,Na2S,Na2SO3,Xe,300,420,2580,[S6]ZnAgIn
[S6],Zn,Ag,non,In,non,non,S,,0.189,0.009,,0.498,,,0.304,,HT,,,PD,Ru,0.5,hexagonal,2.41,,1,0,Na2S,Na2SO3,Xe,300,420,1940,[S6]ZnAgIn
[S7],K,Ca,Sr,Ta,non,non,O,,0.03,0.031,0.067,0.69,,,0.183,,SSR,1173,10,,,0.5,octahedral,3.99,,1.42,0,,,Hg,400,285,542,[S7]KCaSrTa
[S7],K,Ca,Sr,Ta,non,non,O,,0.03,0.031,0.067,0.69,,,0.183,,SSR,1173,10,impreg,NiO,0.5,octahedral,3.99,,1.42,0,,,Hg,400,285,1278,[S7]KCaSrTa
[S7],K,Ca,Sr,Ta,non,non,O,,0.03,0.031,0.067,0.69,,,0.183,,SSR,1423,10,,,0.5,octahedral,4.13,,1.42,0,,,Hg,400,285,204,[S7]KCaSrTa
[S7],K,Ca,Sr,Ta,non,non,O,,0.03,0.031,0.067,0.69,,,0.183,,SSR,1423,10,impreg,NiO,0.5,octahedral,4.13,,1.42,0,,,Hg,400,285,2678,[S7]KCaSrTa
[S7],K,Ca,Sr,Ta,non,non,O,,0.03,0.031,0.067,0.69,,,0.183,,SSR,1423,10,PD,Ni,0.5,octahedral,4.13,,1.42,0,,,Hg,400,285,50,[S7]KCaSrTa
[S7],K,Ca,Sr,Ta,non,non,O,,0.03,0.031,0.067,0.69,,,0.183,,SSR,1423,10,impreg,Ni,0.5,octahedral,4.13,,1.42,0,,,Hg,400,285,230,[S7]KCaSrTa
[S7],K,Ca,Sr,Ta,non,non,O,,0.03,0.031,0.067,0.69,,,0.183,,SSR,1573,10,,,0.5,octahedral,4.27,,1.42,0,,,Hg,400,285,212,[S7]KCaSrTa
[S7],K,Ca,Sr,Ta,non,non,O,,0.03,0.031,0.067,0.69,,,0.183,,SSR,1573,10,impreg,NiO,0.5,octahedral,4.27,,1.42,0,,,Hg,400,285,2540,[S7]KCaSrTa
[S7],K,Ca,Sr,Ta,non,non,O,,0.03,0.031,0.067,0.69,,,0.183,,SSR,1773,10,,,0.5,octahedral,4.06,,1.42,0,,,Hg,400,285,132,[S7]KCaSrTa
[S7],K,Ca,Sr,Ta,non,non,O,,0.03,0.031,0.067,0.69,,,0.183,,SSR,1773,10,impreg,NiO,0.5,octahedral,4.06,,1.42,0,,,Hg,400,285,424,[S7]KCaSrTa
[S7],K,Ca,Sr,Ta,non,non,O,,0.03,0.031,0.067,0.69,,,0.183,,SSR,1423,10,PD,Cu,0.5,octahedral,4.13,,1.42,0,,,Hg,400,285,432,[S7]KCaSrTa
[S7],K,Ca,Sr,Ta,non,non,O,,0.03,0.031,0.067,0.69,,,0.183,,SSR,1423,10,PD,Ru,0.5,octahedral,4.13,,1.42,0,,,Hg,400,285,56,[S7]KCaSrTa
[S7],K,Ca,Sr,Ta,non,non,O,,0.03,0.031,0.067,0.69,,,0.183,,SSR,1423,10,PD,Rh,0.5,octahedral,4.13,,1.42,0,,,Hg,400,285,86,[S7]KCaSrTa
[S7],K,Ca,Sr,Ta,non,non,O,,0.03,0.031,0.067,0.69,,,0.183,,SSR,1423,10,PD,Ag,0.5,octahedral,4.13,,1.42,0,,,Hg,400,285,106,[S7]KCaSrTa
[S7],K,Ca,Sr,Ta,non,non,O,,0.03,0.031,0.067,0.69,,,0.183,,SSR,1423,10,impreg,Ag,0.5,octahedral,4.13,,1.42,0,,,Hg,400,285,110,[S7]KCaSrTa
[S7],K,Ca,Sr,Ta,non,non,O,,0.03,0.031,0.067,0.69,,,0.183,,SSR,1423,10,impreg,Ag,0.5,octahedral,4.13,,1.42,0,,,Hg,400,285,192,[S7]KCaSrTa
[S7],K,Ca,Sr,Ta,non,non,O,,0.03,0.031,0.067,0.69,,,0.183,,SSR,1423,10,PD,Pt,0.5,octahedral,4.13,,1.42,0,,,Hg,400,285,124,[S7]KCaSrTa
[S7],K,Ca,Sr,Ta,non,non,O,,0.03,0.031,0.067,0.69,,,0.183,,SSR,1423,10,PD,Au,0.5,octahedral,4.13,,1.42,0,,,Hg,400,285,1168,[S7]KCaSrTa
[S8],Cu,non,non,In,non,non,S,,0.262,,,0.473,,,0.264,,novel,,,,,,hexagonal,1.55,,0.2,0,Na2S,Na2SO3,Xe,300,350,290,[S8]CuIn
[S8],Cu,non,non,In,Ga,non,S,,0.267,,,0.434,0.029,,0.269,,novel,,,,,,hexagonal,1.57,,0.2,0,Na2S,Na2SO3,Xe,300,350,368,[S8]CuInGa
[S8],Cu,non,non,In,Ga,non,S,,0.278,,,0.351,0.091,,0.28,,novel,,,,,,hexagonal,1.6,,0.2,0,Na2S,Na2SO3,Xe,300,350,514,[S8]CuInGa
[S8],Cu,non,non,In,Ga,non,S,,0.289,,,0.261,0.158,,0.292,,novel,,,,,,hexagonal,1.68,,0.2,0,Na2S,Na2SO3,Xe,300,350,660,[S8]CuInGa
[S8],Cu,non,non,In,Ga,non,S,,0.301,,,0.163,0.231,,0.304,,novel,,,,,,hexagonal,1.75,,0.2,0,Na2S,Na2SO3,Xe,300,350,747,[S8]CuInGa
[S8],Cu,non,non,In,Ga,non,S,,0.315,,,0.057,0.311,,0.318,,novel,,,,,,hexagonal,2,,0.2,0,Na2S,Na2SO3,Xe,300,350,582,[S8]CuInGa
[S8],Cu,non,non,In,non,non,S,,0.322,,,,0.353,,0.325,,novel,,,,,,hexagonal,2.35,,0.2,0,Na2S,Na2SO3,Xe,300,350,513,[S8]CuIn
[S9],K,non,non,Ta,non,non,O,,0.146,,,0.675,,,0.179,,SG,773,6,,,,cubic,4.6,9.5,1,0,,,Hg,400,275,2800,[S9]KTa
[S9],K,non,non,Ta,non,non,O,,0.146,,,0.675,,,0.179,,HT,773,6,,,,cubic,4.5,4.5,1,0,,,Hg,400,275,650,[S9]KTa
[S10],K,non,non,Nb,non,non,O,,0.217,,,0.516,,,0.267,,HT,,,,,,orthorombic,3.15,1.42,1.25,25,,,Xe,300,380,33,[S10]KNb
[S10],K,non,non,Nb,non,non,O,,0.217,,,0.516,,,0.267,,HT,,,,,,tetragonal,3.08,0.68,1.25,25,,,Xe,300,380,118,[S10]KNb
[S10],K,non,non,Nb,non,non,O,,0.217,,,0.516,,,0.267,,HT,,,,,,cubic,3.24,3.9,1.25,25,,,Xe,300,380,1242,[S10]KNb
[S10],K,non,non,Nb,non,non,O,,0.217,,,0.516,,,0.267,,HT,,,PD,Pt,0.5,orthorombic,3.15,1.42,1.25,25,,,Xe,300,380,170,[S10]KNb
[S10],K,non,non,Nb,non,non,O,,0.217,,,0.516,,,0.267,,HT,,,PD,Pt,1,orthorombic,3.15,1.42,1.25,25,,,Xe,300,380,240,[S10]KNb
[S10],K,non,non,Nb,non,non,O,,0.217,,,0.516,,,0.267,,HT,,,PD,Pt,1.5,orthorombic,3.15,1.42,1.25,25,,,Xe,300,380,300,[S10]KNb
[S10],K,non,non,Nb,non,non,O,,0.217,,,0.516,,,0.267,,HT,,,PD,Pt,2,orthorombic,3.15,1.42,1.25,25,,,Xe,300,380,28,[S10]KNb
[S11],Zn,non,non,Cd,non,non,S,,0.541,,,0.151,,,0.308,,novel,,,,,,cubic,2.64,124.8,0.66,0,Na2S,Na2SO3,Xe,300,420,520,[S11]ZnCd
[S11],Zn,non,non,Cd,non,non,S,,0.515,,,0.181,,,0.304,,novel,,,,,,cubic,2.61,131,0.66,0,Na2S,Na2SO3,Xe,300,420,610,[S11]ZnCd
[S11],Zn,non,non,Cd,non,non,S,,0.49,,,0.21,,,0.3,,novel,,,,,,cubic,2.58,156,0.66,0,Na2S,Na2SO3,Xe,300,420,970,[S11]ZnCd
[S11],Zn,non,non,Cd,non,non,S,,0.449,,,0.257,,,0.294,,novel,,,,,,cubic,2.55,65.6,0.66,0,Na2S,Na2SO3,Xe,300,420,510,[S11]ZnCd
[S11],Zn,non,non,Cd,non,non,S,,0.388,,,0.328,,,0.284,,novel,,,,,,cubic,2.52,49.26,0.66,0,Na2S,Na2SO3,Xe,300,420,360,[S11]ZnCd
[S11],Zn,non,non,Cd,non,non,S,,0.49,,,0.21,,,0.3,,novel,,,PD,Pt,0.15,cubic,2.58,156,0.66,0,Na2S,Na2SO3,Xe,300,420,1800,[S11]ZnCd
[S11],Zn,non,non,Cd,non,non,S,,0.49,,,0.21,,,0.3,,novel,,,PD,Pt,0.25,cubic,2.58,156,0.66,0,Na2S,Na2SO3,Xe,300,420,2275,[S11]ZnCd
[S11],Zn,non,non,Cd,non,non,S,,0.49,,,0.21,,,0.3,,novel,,,PD,Pt,0.5,cubic,2.58,156,0.66,0,Na2S,Na2SO3,Xe,300,420,1850,[S11]ZnCd
[S11],Zn,non,non,Cd,non,non,S,,0.49,,,0.21,,,0.3,,novel,,,PD,Pt,1,cubic,2.58,156,0.66,0,Na2S,Na2SO3,Xe,300,420,1725,[S11]ZnCd
[S12],Ba,non,non,Zr,non,non,O,,0.497,,,0.33,,,0.174,,PTP,1273,6,,,,cubic,4.8,8.5,0.476,0,,,Hg,400,365,112,[S12]BaZr
[S12],Ba,non,non,Zr,Sn,non,O,,0.492,,,0.294,0.043,,0.172,,PTP,1273,6,,,,cubic,4.4,5.7,0.476,0,,,Hg,400,365,100,[S12]BaZrSn
[S12],Ba,non,non,Zr,Sn,non,O,,0.487,,,0.259,0.084,,0.17,,PTP,1273,6,,,,cubic,4,3.8,0.476,0,,,Hg,400,365,125,[S12]BaZrSn
[S12],Ba,non,non,Zr,Sn,non,O,,0.482,,,0.224,0.125,,0.169,,PTP,1273,6,,,,cubic,3.6,4,0.476,0,,,Hg,400,365,138,[S12]BaZrSn
[S12],Ba,non,non,Zr,Sn,non,O,,0.478,,,0.19,0.165,,0.167,,PTP,1273,6,,,,cubic,3.3,2.1,0.476,0,,,Hg,400,365,70,[S12]BaZrSn
[S13],Zn,non,non,Ti,non,non,S,,0.56,,,0.1,,,0.34,,HT,,,,,,cubic,3.08,,1,50,,,UV,,365,34.2,[S13]ZnTi
[S13],Zn,non,non,Ti,non,non,S,,0.58,,,0.08,,,0.34,,HT,,,,,,cubic,3.06,,1,50,,,UV,,365,113,[S13]ZnTi
[S13],Zn,non,non,Ti,non,non,S,,0.62,,,0.05,,,0.34,,HT,,,,,,cubic,3.05,,1,50,,,UV,,365,396,[S13]ZnTi
[S13],Zn,non,non,Ti,non,non,S,,0.61,,,0.07,,,0.32,,HT,,,,,,cubic,3.11,,1,50,,,UV,,365,275,[S13]ZnTi
[S13],Zn,non,non,Ti,non,non,S,,0.62,,,0.05,,,0.34,,HT,,,,,,cubic,3.05,,1,50,H2SO4,,UV,,365,13.9,[S13]ZnTi
[S13],Zn,non,non,Ti,non,non,S,,0.62,,,0.05,,,0.34,,HT,,,,,,cubic,3.05,,1,50,Na2SO4,,UV,,365,38.6,[S13]ZnTi
[S13],Zn,non,non,Ti,non,non,S,,0.62,,,0.05,,,0.34,,HT,,,,,,cubic,3.05,,1,50,CH3COOH,,UV,,365,63.2,[S13]ZnTi
[S13],Zn,non,non,Ti,non,non,S,,0.62,,,0.05,,,0.34,,HT,,,,,,cubic,3.05,,1,50,NaOH,,UV,,365,528,[S13]ZnTi
[S13],Zn,non,non,Ti,non,non,S,,0.62,,,0.05,,,0.34,,HT,,,,,,cubic,3.05,,1,50,KOH,,UV,,365,794,[S13]ZnTi
[S14],Na,Ca,non,Nb,non,non,O,,0.07,0.11,,0.53,,,0.3,,flux,,,impreg,Pt,1,orthorombic,3.3,1.6,2,20,,,Xe,1000,350,74.17,[S14]NaCaNb
[S14],Na,Ca,non,Nb,non,non,O,,0.07,0.11,,0.53,,,1.3,,flux,,,impreg,Pt,1,orthorombic,3.3,0.36,2,20,,,Xe,1000,350,150,[S14]NaCaNb
[S14],Na,Ca,non,Nb,non,non,O,,0.07,0.11,,0.53,,,2.3,,flux,,,impreg,Pt,1,orthorombic,3.3,4.6,2,20,,,Xe,1000,350,445.5,[S14]NaCaNb
[S14],Na,Ca,non,Nb,non,non,O,,0.07,0.11,,0.53,,,3.3,,flux,,,impreg,Pt,1,orthorombic,3.3,3.9,2,20,,,Xe,1000,350,275.5,[S14]NaCaNb
[S15],Sb,non,non,Ti,non,non,S,,0.62,,,0.06,,,0.32,,HT,,,,,,orthorombic,1.81,,0.5,50,,,UV,,365,5.3,[S15]SbTi
[S15],Sb,non,non,Ti,non,non,S,,0.54,,,0.11,,,0.36,,HT,,,,,,orthorombic,1.87,,0.5,50,,,UV,,365,10.2,[S15]SbTi
[S15],Sb,non,non,Ti,non,non,S,,0.48,,,0.14,,,0.38,,HT,,,,,,orthorombic,2.04,,0.5,50,,,UV,,365,6.9,[S15]SbTi
[S15],Sb,non,non,Ti,non,non,S,,0.54,,,0.11,,,0.36,,HT,,,,,,orthorombic,1.87,,0.5,50,,,UV,,365,2.9,[S15]SbTi
[S15],Sb,non,non,Ti,non,non,S,,0.54,,,0.11,,,0.36,,HT,,,,,,orthorombic,1.87,,0.5,50,,,UV,,365,4.5,[S15]SbTi
[S15],Sb,non,non,Ti,non,non,S,,0.54,,,0.11,,,0.36,,HT,,,,,,orthorombic,1.87,,0.5,50,,,UV,,365,12.1,[S15]SbTi
[S15],Sb,non,non,Ti,non,non,S,,0.54,,,0.11,,,0.36,,HT,,,,,,orthorombic,1.87,,0.5,50,,,UV,,365,15.3,[S15]SbTi
[S16],Ca,non,non,In,non,non,S,,0.1,,,0.58,,,0.32,,HT,,,,,,cubic,1.68,75.38,0.5,50,,,Xe,300,420,2.625,[S16]CaIn
[S16],Ca,non,non,In,non,non,S,,0.1,,,0.58,,,0.32,,HT,773,12,,,,cubic,1.78,6.66,0.5,50,,,Xe,300,420,10.5,[S16]CaIn
[S16],Ca,non,non,In,non,non,S,,0.1,,,0.58,,,0.32,,HT,873,12,,,,cubic,1.8,5.11,0.5,50,,,Xe,300,420,17.625,[S16]CaIn
[S16],Ca,non,non,In,non,non,S,,0.1,,,0.58,,,0.32,,HT,973,12,,,,cubic,1.82,3.79,0.5,50,,,Xe,300,420,15,[S16]CaIn
[S16],Ca,non,non,In,non,non,S,,0.1,,,0.58,,,0.32,,HT,1073,12,,,,cubic,1.83,3.26,0.5,50,,,Xe,300,420,13.75,[S16]CaIn
[S16],Ca,non,non,In,non,non,S,,0.1,,,0.58,,,0.32,,HT,1173,12,,,,cubic,1.84,2.74,0.5,50,,,Xe,300,420,4.75,[S16]CaIn
[S16],Ca,non,non,In,non,non,S,,0.1,,,0.58,,,0.32,,HT,873,1,,,,cubic,1.74,8.06,0.5,50,,,Xe,300,420,13.5,[S16]CaIn
[S16],Ca,non,non,In,non,non,S,,0.1,,,0.58,,,0.32,,HT,873,3,,,,cubic,1.76,6.64,0.5,50,,,Xe,300,420,31.125,[S16]CaIn
[S16],Ca,non,non,In,non,non,S,,0.1,,,0.58,,,0.32,,HT,873,6,,,,cubic,1.78,6.17,0.5,50,,,Xe,300,420,25.25,[S16]CaIn
[S16],Ca,non,non,In,non,non,S,,0.1,,,0.58,,,0.32,,HT,873,9,,,,cubic,1.78,5.61,0.5,50,,,Xe,300,420,21.875,[S16]CaIn
[S17],Sb,non,non,Nb,non,non,O,,0.44,,,0.33,,,0.23,,HT,1173,2,,,,orthorombic,3.12,1.7,0.833,0,,,Hg,450,365,4.5,[S17]SbNb
[S17],Sb,non,non,Nb,non,non,O,,0.44,,,0.33,,,0.23,,SSR,1173,2,,,,orthorombic,3.12,1.7,0.833,0,,,Hg,450,365,5,[S17]SbNb
[S17],Sb,non,non,Ta,non,non,O,,0.43,,,0.49,,,0.18,,SSR,1173,2,,,,orthorombic,3.72,1.5,0.833,0,,,Hg,450,365,10,[S17]SbTa
[S17],Sb,non,non,Ta,non,non,O,,0.43,,,0.49,,,0.18,,SSR,1173,2,,,,orthorombic,3.72,1.5,0.833,0,,,Hg,450,365,9.5,[S17]SbTa
[S17],Sb,non,non,Nb,non,non,O,,0.44,,,0.33,,,0.23,,SSR,1173,2,impreg,RuO2,1,orthorombic,3.12,1.7,0.833,0,,,Hg,450,365,61.5,[S17]SbNb
[S17],Sb,non,non,Ta,non,non,O,,0.43,,,0.49,,,0.18,,SSR,1173,2,impreg,RuO2,1,orthorombic,3.72,1.5,0.833,0,,,Hg,450,365,146,[S17]SbTa
[S18],K,La,non,Ta,Bi,non,O,,0.02,0.07,,0.36,0.41,,0.14,,SSR,1173,6,,,,orthorombic,3.44,1.3,3.07,0,,,Hg,300,365,2635,[S18]KLaTaBi
[S19],Bi,Na,non,Ti,non,non,O,,0.49,0.05,,0.23,,,0.23,,SSR,,,PD,Pt,0.5,octahedral,2.92,27.3,0.625,20,,,Xe,500,346,86.4,[S19]BiNaTi
[S19],Bi,Na,non,Ti,non,non,O,,0.49,0.05,,0.23,,,0.23,,SSR,,,PD,Pt,1,octahedral,2.92,27.3,0.625,20,,,Xe,500,346,196.4,[S19]BiNaTi
[S19],Bi,Na,non,Ti,non,non,O,,0.49,0.05,,0.23,,,0.23,,PC,,,PD,Pt,3,octahedral,2.92,27.3,0.625,20,,,Xe,500,346,356,[S19]BiNaTi
[S19],Bi,Na,non,Ti,non,non,O,,0.49,0.05,,0.23,,,0.23,,HT,,,PD,Pt,5,octahedral,2.92,27.3,0.625,20,,,Xe,500,346,266,[S19]BiNaTi
[S19],Bi,Na,non,Ti,non,non,O,,0.49,0.05,,0.23,,,0.23,,HT,,,PD,Pt,8,octahedral,2.92,27.3,0.625,20,,,Xe,500,346,226,[S19]BiNaTi
[S20],Na,non,non,Ta,non,non,O,,0.09,,,0.72,,,0.19,,HT,1173,10,,,,cubic,2.64,1.22,0.5,20,,,Xe,800,390,0.08,[S20]NaTa
[S20],Na,non,non,Ta,non,non,O,,0.09,,,0.72,,,0.19,,HT,1173,10,impreg,Pt,0.03,cubic,2.64,1.22,0.5,20,,,Xe,800,390,0.58,[S20]NaTa
[S20],Na,non,non,Ta,non,non,O,,0.09,,,0.72,,,0.19,,HT,1173,10,impreg,Pt,0.06,cubic,2.64,1.22,0.5,20,,,Xe,800,390,1,[S20]NaTa
[S20],Na,non,non,Ta,non,non,O,,0.09,,,0.72,,,0.19,,SSR,1173,10,impreg,Pt,0.1,cubic,2.64,1.22,0.5,20,,,Xe,800,390,0.25,[S20]NaTa
[S20],Na,non,non,Ta,non,non,O,,0.09,,,0.72,,,0.19,,SSR,1173,10,impreg,Pt,0.13,cubic,2.64,1.22,0.5,20,,,Xe,800,390,0.16,[S20]NaTa
[S20],Na,non,non,Ta,non,non,O,,0.09,,,0.72,,,0.19,,SSR,1173,10,impreg,Pt,0.06,cubic,4.01,1.13,0.5,20,,,Xe,800,390,0.08,[S20]NaTa
[S21],Sr,non,non,Sn,non,non,O,,0.35,,,0.47,,,0.19,,SSR,1373,6,,,,,4.01,3.28,1,0,,,Hg,450,365,11,[S21]SrSn
[S21],Sr,non,non,Sn,non,non,O,,0.35,,,0.47,,,0.19,,SSR,1373,6,impreg,NiO,1,,4.01,3.28,1,0,,,Hg,450,365,24.2,[S21]SrSn
[S21],Sr,non,non,Sn,non,non,O,,0.35,,,0.47,,,0.19,,SSR,973,6,,,,orthorombic,4.04,27.08,1,0,,,Hg,450,365,59.8,[S21]SrSn
[S21],Sr,non,non,Sn,non,non,O,,0.35,,,0.47,,,0.19,,SSR,973,6,impreg,NiO,1,orthorombic,4.04,27.08,1,0,,,Hg,450,365,236,[S21]SrSn
[S22],Li,non,non,Ta,non,non,O,,0.03,,,0.77,,,0.2,,SSR,,,,,,rhombohedral,3.93,1.34,0.25,0,HCOOH,,Hg,150,366,354.5,[S22]LiTa
[S22],Li,non,non,Ta,non,non,O,,0.03,,,0.77,,,0.2,,novel,723,11,,,,rhombohedral,3.3,4.08,0.25,0,HCOOH,,Hg,150,366,308,[S22]LiTa
[S22],Li,non,non,Ta,non,non,O,,0.03,,,0.77,,,0.2,,novel,773,11,,,,rhombohedral,3.77,3.66,0.25,0,HCOOH,,Hg,150,366,525,[S22]LiTa
[S22],Li,non,non,Ta,non,non,O,,0.03,,,0.77,,,0.2,,novel,823,11,,,,rhombohedral,3.69,3.08,0.25,0,HCOOH,,Hg,150,366,765,[S22]LiTa
[S22],Li,non,non,Ta,non,non,O,,0.03,,,0.77,,,0.2,,novel,873,11,,,,rhombohedral,3.74,3.01,0.25,0,HCOOH,,Hg,150,366,545,[S22]LiTa
[S22],Li,non,non,Ta,non,non,O,,0.03,,,0.77,,,0.2,,novel,923,11,,,,rhombohedral,4.9,2.86,0.25,0,HCOOH,,Hg,150,366,450,[S22]LiTa
[S22],Li,non,non,Ta,non,non,O,,0.03,,,0.77,,,0.2,,novel,973,11,,,,rhombohedral,4.93,2.49,0.25,0,HCOOH,,Hg,150,366,429,[S22]LiTa
[S22],Li,non,non,Ta,non,non,O,,0.03,,,0.77,,,0.2,,novel,1023,11,,,,rhombohedral,4.95,2.38,0.25,0,HCOOH,,Hg,150,366,437,[S22]LiTa
[S22],Li,non,non,Ta,non,non,O,,0.03,,,0.77,,,0.2,,novel,1073,11,,,,rhombohedral,4.98,1.96,0.25,0,HCOOH,,Hg,150,366,336,[S22]LiTa
[S23],Ca,non,non,Ta,Zr,non,O,N,0.22,,,,0.51,,0.27,,novel,923,6,PD,Pt,1,,4,21.87,0.555,0,HCOOH,,Xe,300,420,9.8,[S23]CaTaZr
[S23],Ca,non,non,Ta,Zr,non,O,N,0.2,,,0.18,0.37,,0.23,0.01,novel,923,6,PD,Pt,1,,3.22,15.74,0.555,0,HCOOH,,Xe,300,420,10.4,[S23]CaTaZr
[S23],Ca,non,non,Ta,Zr,non,O,N,0.19,,,0.18,0.37,,0.23,0.01,novel,923,6,PD,Pt,1,,2.84,6.48,0.555,0,HCOOH,,Xe,300,420,14.8,[S23]CaTaZr
[S23],Ca,non,non,Ta,Zr,non,O,N,0.17,,,0.47,0.16,,0.17,0.04,PC,923,6,PD,Pt,1,,2.69,7.65,0.555,0,HCOOH,,Xe,300,420,16.8,[S23]CaTaZr
[S23],Ca,non,non,Ta,Zr,non,O,N,0.16,,,0.58,0.07,,0.14,0.05,PC,923,6,PD,Pt,1,,2.63,7.28,0.555,0,HCOOH,,Xe,300,420,25.8,[S23]CaTaZr
[S23],Ca,non,non,Ta,Zr,non,O,N,0.15,,,0.68,,,0.12,0.05,PC,923,6,PD,Pt,1,,2.57,6.96,0.555,0,HCOOH,,Xe,300,420,18,[S23]CaTaZr
[S24],Bi,non,non,Ti,non,non,O,N,0.77,,,0.09,,,0.12,0.03,PC,973,2,impreg,Pt,1,octahedral,2.2,92.97,1,10,NaNO2,,Hg,125,400,1018,[S24]BiTi
[S25],K,non,non,Nb,non,non,O,,0.16,,,0.57,,,0.28,,PC,,,,,,,3.89,86.6,0.27,13.5,,,Hg,350,365,30266,[S25]KNb
[S26],Sr,H,non,Ta,Nb,non,O,,0.29,,,,0.45,,0.26,,PC,,,,,,octahedral,3.5,12.12,2,10,NaNO2,,Hg,100,400,1021,[S26]SrHTaNb
[S26],Sr,H,non,Ta,Nb,non,O,,0.25,,,0.26,0.26,,0.23,,co-pre,,,,,,octahedral,3.77,10.54,2,10,NaNO2,,Hg,100,400,321.67,[S26]SrHTaNb
[S26],Sr,H,non,Ta,Nb,non,O,,0.24,,,0.36,0.19,,0.21,,novel,,,,,,octahedral,3.8,11.82,2,10,NaNO2,,Hg,100,400,895,[S26]SrHTaNb
[S26],Sr,H,non,Ta,Nb,non,O,,0.22,,,0.46,0.12,,0.2,,SSR,,,,,,octahedral,3.92,11.08,2,10,NaNO2,,Hg,100,400,888.33,[S26]SrHTaNb
[S26],Sr,H,non,Ta,Nb,non,O,,0.2,,,0.62,,,0.18,,SSR,,,,,,octahedral,4.25,12.1,2,10,NaNO2,,Hg,100,400,358.33,[S26]SrHTaNb
[S26],Sr,H,non,Ta,Nb,non,O,,0.29,,,,0.45,,0.26,,SSR,,,,,,octahedral,4.25,12.1,2,10,NaNO2,,Hg,100,400,6733.33,[S26]SrHTaNb
[S26],Sr,H,non,Ta,Nb,non,O,,0.25,,,0.26,0.26,,0.23,,SSR,,,,,,octahedral,4.25,12.1,2,10,NaNO2,,Hg,100,400,8550,[S26]SrHTaNb
[S26],Sr,H,non,Ta,Nb,non,O,,0.24,,,0.36,0.19,,0.21,,SSR,,,,,,octahedral,3.74,10.97,2,10,NaNO2,,Hg,100,400,2583.33,[S26]SrHTaNb
[S26],Sr,H,non,Ta,Nb,non,O,,0.22,,,0.46,0.12,,0.2,,SSR,,,,,,octahedral,3.78,11.41,2,10,NaNO2,,Hg,100,400,1195,[S26]SrHTaNb
[S26],Sr,H,non,Ta,Nb,non,O,,0.2,,,0.62,,,0.18,,SSR,,,,,,octahedral,3.99,11.97,2,10,NaNO2,,Hg,100,400,250,[S26]SrHTaNb
[S27],K,Sn,non,Ti,non,non,O,,0.08,0.45,,0.27,,,0.2,,SSR,,,PD,Pt,0.5,monoclinic,2.8,,0.37,18.5,,,Xe,300,420,257,[S27]KSnTi
[S28],Zn,non,non,In,non,non,S,,0.15,,,0.54,,,0.3,,SSR,333,6,,,,cubic,3.26,,1.2,0,Na2S,Na2SO3,Xe,350,250,319,[S28]ZnIn
[S28],Zn,non,non,In,non,non,S,,0.15,,,0.54,,,0.3,,SSR,333,6,,,,cubic,2.43,,4.08,0,Na2S,Na2SO3,Xe,350,250,284,[S28]ZnIn
[S29],La,non,non,Nb,Ta,non,O,,0.32,,,0.42,,,0.26,,HT,,,PD,Pt,1.42,tetragonal,3.42,10.84,2,10,,,Hg,100,290,748,[S29]LaNbTa
[S29],La,non,non,Nb,Ta,non,O,,0.28,,,0.25,0.24,,0.23,,electrospinning,,,PD,Pt,1.03,tetragonal,3.6,11.4,2,10,,,Hg,100,290,3066.6,[S29]LaNbTa
[S29],La,non,non,Nb,Ta,non,O,,0.26,,,0.18,0.34,,0.21,,electrospinning,,,PD,Pt,1.12,tetragonal,3.72,11.13,2,10,,,Hg,100,290,1121.6,[S29]LaNbTa
[S29],La,non,non,Nb,Ta,non,O,,0.25,,,0.11,0.43,,0.2,,ionexchange,,,PD,Pt,1.18,tetragonal,3.81,11.28,2,10,,,Hg,100,290,911.6,[S29]LaNbTa
[S29],La,non,non,Nb,Ta,non,O,,0.23,,,,0.59,,0.18,,ionexchange,,,PD,Pt,1.35,tetragonal,3.92,12.01,2,10,,,Hg,100,290,386.7,[S29]LaNbTa
[S30],La,non,non,Ni,Cu,non,O,,0.56,,,0.12,0.13,,0.19,,ionexchange,1073,5,,,,rhombohedral,2.47,,0.5,0,CH2O,,Xe,125,400,520,[S30]LaNiCu
[S31],Bi,Sr,non,Nb,non,non,O,,0.5,0.11,,0.22,,,0.17,,ionexchange,1473,24,,,,orthorombic,2.35,,0.5,12.5,,,Hg,350,365,3636,[S31]BiSrNb
[S31],Bi,Ba,non,Nb,non,non,O,,0.47,0.16,,0.21,,,0.16,,ionexchange,1473,72,,,,tetragonal,1.27,,0.5,12.5,,,Hg,350,365,1154,[S31]BiBaNb
[S31],Bi,Ca,non,Nb,non,non,O,,0.53,0.05,,0.24,,,0.18,,novel,1473,24,,,,orthorombic,2.65,,0.5,12.5,,,Hg,350,365,531,[S31]BiCaNb
[S32],Na,non,non,Ta,non,non,O,,0.09,,,0.72,,,0.19,,SSR,873,6,,,,,3.96,14,,0,,,Hg,400,200,113.67,[S32]NaTa
[S32],Na,K,non,Ta,non,non,O,,0.06,0.36,,0.46,,,0.12,,SSR,873,6,,,,,4,14,,0,,,Hg,400,200,172.33,[S32]NaKTa
[S32],Na,K,non,Ta,non,non,O,,0.06,0.36,,0.46,,,0.12,,SSR,873,6,impreg,RuO2,0.6,,4,14,,0,,,Hg,400,200,3326,[S32]NaKTa
[S32],Na,K,non,Ta,non,non,O,,0.06,0.36,,0.46,,,0.12,,SG,873,6,impreg,RuO2,1,,4,13,,0,,,Hg,400,200,3800,[S32]NaKTa
[S32],Na,K,non,Ta,non,non,O,,0.06,0.36,,0.46,,,0.12,,SG,873,6,impreg,RuO2,0.2,,4,14,,0,,,Hg,400,200,706.67,[S32]NaKTa
[S32],Na,K,non,Ta,non,non,O,,0.06,0.36,,0.46,,,0.12,,SG,873,6,impreg,RuO2,2,,4,13,,0,,,Hg,400,200,1953,[S32]NaKTa
[S33],K,non,non,Ti,non,non,O,,0.14,,,0.5,,,0.36,,SG,1373,10,PD,Rh,0.005,hexagonal,3.52,2,0.4,0,,,Xe,300,254,16.2,[S33]KTi
[S33],K,non,non,Ti,non,non,O,,0.14,,,0.5,,,0.36,,SG,1373,10,PD,Rh,0.005,hexagonal,3.53,1.2,0.4,0,,,Xe,300,254,17.6,[S33]KTi
[S33],K,non,non,Ti,non,non,O,,0.14,,,0.5,,,0.36,,SG,1373,10,PD,Rh,0.005,hexagonal,3.54,2.1,0.4,0,,,Xe,300,254,14,[S33]KTi
[S33],K,non,non,Ti,non,non,O,,0.14,,,0.5,,,0.36,,flux,1373,10,PD,Rh,0.003,hexagonal,3.6,2.9,0.4,0,,,Xe,300,254,8,[S33]KTi
[S33],K,non,non,Ti,non,non,O,,0.14,,,0.5,,,0.36,,flux,1373,10,PD,Rh,0.003,hexagonal,3.6,2.2,0.4,0,,,Xe,300,254,7.6,[S33]KTi
[S33],K,non,non,Ti,non,non,O,,0.14,,,0.5,,,0.36,,flux,1373,10,PD,Rh,0.003,hexagonal,3.6,2.6,0.4,0,,,Xe,300,254,2.6,[S33]KTi
[S34],In,Ni,non,Ta,non,non,O,N,0.15,0.02,,0.17,,,0.54,0.13,flux,1423,48,,,,monoclinic,2.38,,2,0,,,Xe,300,400,8.4,[S34]InNiTa
[S35],Na,non,non,Ta,non,non,O,,0.09,,,0.72,,,0.19,,flux,623,1,impreg,NiO,0.1,orthorombic,4.08,1.13,0.625,0,,,Hg,8,254,86,[S35]NaTa
[S35],Na,non,non,Ta,non,non,O,,0.09,,,0.72,,,0.19,,flux,623,1,impreg,NiO,0.2,orthorombic,4.08,1.13,0.625,0,,,Hg,8,254,149,[S35]NaTa
[S35],Na,non,non,Ta,non,non,O,,0.09,,,0.72,,,0.19,,SSR,623,1,impreg,NiO,0.3,orthorombic,4.08,1.13,0.625,0,,,Hg,8,254,275,[S35]NaTa
[S35],Na,non,non,Ta,non,non,O,,0.09,,,0.72,,,0.19,,HT,623,1,impreg,NiO,0.4,orthorombic,4.08,1.13,0.625,0,,,Hg,8,254,168,[S35]NaTa
[S36],Bi,K,La,Ta,non,non,O,,0.41,0.02,0.07,0.36,,,0.14,,HT,1173,6,PD,Pt,0.006,tetragonal,4,3.84,1.54,0,,,Hg,250,365,221,[S36]BiKLaTa
[S36],Bi,K,La,Ta,non,non,O,,0.41,0.02,0.07,0.36,,,0.14,,HT,1173,6,PD,Pt,0.124,tetragonal,4,3.84,1.54,0,,,Hg,250,365,266,[S36]BiKLaTa
[S36],Bi,K,La,Ta,non,non,O,,0.41,0.02,0.07,0.36,,,0.14,,HT,1173,6,PD,Pt,0.251,tetragonal,4,3.84,1.54,0,,,Hg,250,365,288,[S36]BiKLaTa
[S36],Bi,K,La,Ta,non,non,O,,0.41,0.02,0.07,0.36,,,0.14,,PC,1173,6,PD,Pt,0.373,tetragonal,4,3.84,1.54,0,,,Hg,250,365,404,[S36]BiKLaTa
[S36],Bi,K,La,Ta,non,non,O,,0.41,0.02,0.07,0.36,,,0.14,,PC,1173,6,PD,Pt,0.501,tetragonal,4,3.84,1.54,0,,,Hg,250,365,386,[S36]BiKLaTa
[S36],Bi,non,non,Ta,non,non,O,,0.41,,,0.36,,,0.14,,PC,1173,6,PD,Pt,0.008,tetragonal,3.9,6.88,1.54,0,,,Hg,250,365,159,[S36]BiTa
[S36],Bi,non,non,Ta,non,non,O,,0.41,,,0.36,,,0.14,,PC,1173,6,PD,Pt,0.123,tetragonal,3.9,6.88,1.54,0,,,Hg,250,365,405,[S36]BiTa
[S36],Bi,non,non,Ta,non,non,O,,0.41,,,0.36,,,0.14,,PC,1173,6,PD,Pt,0.251,tetragonal,3.9,6.88,1.54,0,,,Hg,250,365,491,[S36]BiTa
[S36],Bi,non,non,Ta,non,non,O,,0.41,,,0.36,,,0.14,,PC,1173,6,PD,Pt,0.376,tetragonal,3.9,6.88,1.54,0,,,Hg,250,365,448,[S36]BiTa
[S36],Bi,non,non,Ta,non,non,O,,0.41,,,0.36,,,0.14,,PC,1173,6,PD,Pt,0.501,tetragonal,3.9,6.88,1.54,0,,,Hg,250,365,354,[S36]BiTa
[S36],Bi,Ca,non,Ta,non,non,O,,0.43,0.04,,0.38,,,0.15,,PC,1173,6,PD,Pt,0.0043,tetragonal,3.7,4.35,1.54,0,,,Hg,250,365,112,[S36]BiCaTa
[S36],Bi,Ca,non,Ta,non,non,O,,0.43,0.04,,0.38,,,0.15,,PC,1173,6,PD,Pt,0.128,tetragonal,3.7,4.35,1.54,0,,,Hg,250,365,179,[S36]BiCaTa
[S36],Bi,Ca,non,Ta,non,non,O,,0.43,0.04,,0.38,,,0.15,,PC,1173,6,PD,Pt,0.249,tetragonal,3.7,4.35,1.54,0,,,Hg,250,365,296,[S36]BiCaTa
[S36],Bi,Ca,non,Ta,non,non,O,,0.43,0.04,,0.38,,,0.15,,PC,1173,6,PD,Pt,0.376,tetragonal,3.7,4.35,1.54,0,,,Hg,250,365,241,[S36]BiCaTa
[S36],Bi,Ca,non,Ta,non,non,O,,0.43,0.04,,0.38,,,0.15,,PC,1173,6,PD,Pt,0.501,tetragonal,3.7,4.35,1.54,0,,,Hg,250,365,156,[S36]BiCaTa
[S36],Bi,Ba,non,Ta,non,non,O,,0.39,0.13,,0.34,,,0.14,,PC,1173,6,PD,Pt,0.002,tetragonal,4.3,3.52,1.54,0,,,Hg,250,365,123,[S36]BiBaTa
[S36],Bi,Ba,non,Ta,non,non,O,,0.39,0.13,,0.34,,,0.14,,PC,1173,6,PD,Pt,0.125,tetragonal,4.3,3.52,1.54,0,,,Hg,250,365,136,[S36]BiBaTa
[S36],Bi,Ba,non,Ta,non,non,O,,0.39,0.13,,0.34,,,0.14,,PC,1173,6,PD,Pt,0.252,tetragonal,4.3,3.52,1.54,0,,,Hg,250,365,232,[S36]BiBaTa
[S36],Bi,Ba,non,Ta,non,non,O,,0.39,0.13,,0.34,,,0.14,,PC,1173,6,PD,Pt,0.379,tetragonal,4.3,3.52,1.54,0,,,Hg,250,365,142,[S36]BiBaTa
[S36],Bi,Ba,non,Ta,non,non,O,,0.39,0.13,,0.34,,,0.14,,PC,1173,6,PD,Pt,0.5,tetragonal,4.3,3.52,1.54,0,,,Hg,250,365,77,[S36]BiBaTa
[S37],Na,Y,non,Ta,non,non,O,,0.07,0.26,,0.53,,,0.14,,PC,1173,12,,,,orthorombic,4.08,4.4,0.2,10,,,Hg,150,365,238.3,[S37]NaYTa
[S37],Na,La,non,Ta,non,non,O,,0.06,0.36,,0.46,,,0.12,,PC,1173,12,,,,orthorombic,4.07,2.4,0.2,10,,,Hg,150,365,161.5,[S37]NaLaTa
[S37],Na,Yb,non,Ta,non,non,O,,0.05,0.46,,0.43,,,0.11,,PC,1173,12,,,,orthorombic,4.09,2.4,0.2,10,,,Hg,150,365,166.5,[S37]NaYbTa
[S37],Na,non,non,Ta,non,non,O,,0.09,,,0.72,,,0.19,,SSR,1173,12,,,,orthorombic,4.05,1.9,0.2,10,,,Hg,150,365,59.67,[S37]NaTa
[S37],Na,Ce,non,Ta,non,non,O,,0.09,0.36,,0.72,,,0.19,,SSR,1173,12,,,,orthorombic,4.04,4.7,0.2,10,,,Hg,150,365,25.83,[S37]NaCeTa
[S37],Na,Y,non,Ta,non,non,O,,0.07,0.26,,0.53,,,0.14,,SSR,1173,12,PD,Pt,0.5,orthorombic,4.08,4.4,0.2,10,,,Hg,150,365,286.67,[S37]NaYTa
[S37],Na,La,non,Ta,non,non,O,,0.06,0.36,,0.46,,,0.12,,SSR,1173,12,PD,Pt,0.4,orthorombic,4.07,2.4,0.2,10,,,Hg,150,365,115.67,[S37]NaLaTa
[S37],Na,Yb,non,Ta,non,non,O,,0.05,0.46,,0.43,,,0.11,,SSR,1173,12,PD,Pt,0.5,orthorombic,4.09,2.4,0.2,10,,,Hg,150,365,256.67,[S37]NaYbTa
[S37],Na,non,non,Ta,non,non,O,,0.09,,,0.72,,,0.19,,SSR,1173,12,PD,Pt,0.5,orthorombic,4.05,1.9,0.2,10,,,Hg,150,365,78.67,[S37]NaTa
[S37],Na,Ce,non,Ta,non,non,O,,0.09,0.36,,0.72,,,0.19,,SSR,1173,12,PD,Pt,0.3,orthorombic,4.04,4.7,0.2,10,,,Hg,150,365,24.83,[S37]NaCeTa
[S38],Na,non,non,Ta,non,non,O,,0.09,,,0.72,,,0.19,,SSR,673,2,,,,monoclinic,3.94,118,1,0,,,Hg,400,200,680.67,[S38]NaTa
[S38],Na,non,non,Ta,non,non,O,,0.09,,,0.72,,,0.19,,SSR,773,2,,,,monoclinic,3.98,75,1,0,,,Hg,400,200,422,[S38]NaTa
[S38],Na,non,non,Ta,non,non,O,,0.09,,,0.72,,,0.19,,SSR,873,2,,,,orthorombic,4.01,41,1,0,,,Hg,400,200,1056,[S38]NaTa
[S38],Na,non,non,Ta,non,non,O,,0.09,,,0.72,,,0.19,,HT,973,2,,,,orthorombic,4,34,1,0,,,Hg,400,200,399.83,[S38]NaTa
[S38],Na,non,non,Ta,non,non,O,,0.09,,,0.72,,,0.19,,HT,873,2,impreg,RuO2,0.5,orthorombic,4.01,41,1,0,,,Hg,400,200,2333.33,[S38]NaTa
[S38],Na,non,non,Ta,non,non,O,,0.09,,,0.72,,,0.19,,HT,873,2,impreg,RuO2,1,orthorombic,4.01,41,1,0,,,Hg,400,200,25833.33,[S38]NaTa
[S38],Na,non,non,Ta,non,non,O,,0.09,,,0.72,,,0.19,,HT,873,2,impreg,RuO2,1.5,orthorombic,4.01,41,1,0,,,Hg,400,200,12716.67,[S38]NaTa
[S39],Na,La,non,Ta,non,non,O,,0.088,0.019,,0.705,,,0.186,,HT,1423,5,,,,,3.97,4.9,1,0,,,Xe,300,400,3433,[S39]NaLaTa
[S39],Na,La,non,Ta,non,non,O,,0.088,0.019,,0.705,,,0.186,,HT,1423,5,,,,,3.97,4.9,1,20,,,Xe,300,400,9933,[S39]NaLaTa
[S40],In,non,non,Ta,non,non,O,,0.32,,,0.5,,,0.18,,HT,1373,12,impreg,NiO,3,,2.62,1.43,1.42,0,,,halogen,500,420,2,[S40]InTa
[S40],In,non,non,Ta,non,non,O,,0.32,,,0.5,,,0.18,,SSR,1373,12,impreg,NiO,3,,2.73,0.7,1.42,0,,,halogen,500,420,1.2,[S40]InTa
[S41],Na,La,non,Ta,non,non,O,,0.089,0.011,,0.712,,,0.189,,SSR,1420,10,impreg,NiO,0.2,orthorombic,4.01,3.5,2.56,0,,,Hg,400,365,3565,[S41]NaLaTa
[S42],La,non,non,Ta,Al,non,O,,0.47,,,0.3,0.05,,0.19,,SG,1473,24,impreg,NiO,0.2,orthorombic,4.6,2.14,0.238,5,,,Hg,350,365,109,[S42]LaTaAl
[S42],La,non,non,Ta,Al,non,O,,0.47,,,0.3,0.05,,0.19,,SSR,1473,24,impreg,NiO,0.2,orthorombic,4.6,2.14,0.25,0,,,Hg,350,365,94.4,[S42]LaTaAl
[S42],La,non,non,Ta,Al,non,O,,0.47,,,0.3,0.05,,0.19,,SSR,1473,24,,,,orthorombic,4.6,2.14,0.25,0,,,Hg,350,365,39,[S42]LaTaAl
[S42],La,non,non,Ta,Al,non,O,,0.47,,,0.3,0.05,,0.19,,SSR,1473,24,impreg,NiO,0.1,orthorombic,4.6,2.14,0.25,0,,,Hg,350,365,55,[S42]LaTaAl
[S42],La,non,non,Ta,Al,non,O,,0.47,,,0.3,0.05,,0.19,,SSR,1473,24,impreg,NiO,0.3,orthorombic,4.6,2.14,0.25,0,,,Hg,350,365,87,[S42]LaTaAl
[S42],La,non,non,Ta,Al,non,O,,0.47,,,0.3,0.05,,0.19,,SSR,1473,24,impreg,NiO,0.4,orthorombic,4.6,2.14,0.25,0,,,Hg,350,365,72,[S42]LaTaAl
[S42],La,non,non,Ta,Al,non,O,,0.47,,,0.3,0.05,,0.19,,SSR,1473,24,impreg,NiO,0.5,orthorombic,4.6,2.14,0.25,0,,,Hg,350,365,61,[S42]LaTaAl
[S43],Bi,La,non,Nb,Al,non,O,,0.592,0.044,,0.146,0.042,,0.176,,SSR,1223,24,impreg,NiO,0.022,cubic,2.89,,0.238,5,,,Hg,350,365,106,[S43]BiLaNbAl
[S43],Bi,La,non,Nb,Al,non,O,,0.592,0.044,,0.146,0.042,,0.176,,SSR,1223,24,impreg,NiO,0.987,cubic,2.89,,0.238,5,,,Hg,350,365,124,[S43]BiLaNbAl
[S43],Bi,La,non,Nb,Al,non,O,,0.592,0.044,,0.146,0.042,,0.176,,SSR,1223,24,impreg,NiO,1.5,cubic,2.89,,0.238,5,,,Hg,350,365,135,[S43]BiLaNbAl
[S43],Bi,La,non,Nb,Al,non,O,,0.592,0.044,,0.146,0.042,,0.176,,SSR,1223,24,impreg,NiO,2.03,cubic,2.89,,0.238,5,,,Hg,350,365,141,[S43]BiLaNbAl
[S43],Bi,La,non,Nb,Al,non,O,,0.592,0.044,,0.146,0.042,,0.176,,SSR,1223,24,impreg,NiO,2.96,cubic,2.89,,0.238,5,,,Hg,350,365,134,[S43]BiLaNbAl
[S43],Bi,La,non,Nb,Al,non,O,,0.592,0.044,,0.146,0.042,,0.176,,SSR,1223,24,impreg,NiO,5.02,cubic,2.89,,0.238,5,,,Hg,350,365,125,[S43]BiLaNbAl
[S44],Sr,non,non,Ta,non,non,O,,0.27,,,0.558,,,0.173,,SSR,,,,,,amorphous,4.6,,1.25,0,,,Hg,350,365,1287.5,[S44]SrTa
[S44],Sr,non,non,Ta,non,non,O,,0.27,,,0.558,,,0.173,,SSR,643,1,impreg,NiO,0.15,amorphous,4.6,,1.25,0,,,Hg,350,365,2345,[S44]SrTa
[S45],Sr,H,non,Nb,non,non,O,,0.08,0.03,,0.62,,,0.3,,SSR,,,PD,Pt,1.12,octahedral,3.204,11.64,2,10,,,Hg,100,290,6633.33,[S45]SrHNb
[S45],Sr,H,non,Nb,non,non,O,,0.08,0.03,,0.62,,,0.3,,HT,,,,,,octahedral,3.188,11.72,2,10,,,Hg,100,290,681.67,[S45]SrHNb
[S45],Sr,K,non,Nb,non,non,O,,0.07,0.1,,0.55,,,0.27,,HT,,,PD,Pt,1.12,octahedral,3.157,11.6,2,10,,,Hg,100,290,121,[S45]SrKNb
[S46],La,H,non,Nb,non,non,O,,0.317,0.002,,0.424,,,0.256,,ionexchange,1423,12,PD,Pt,1,tetragonal,3.36,4.18,2,10,NaNO2,,Hg,100,400,2600,[S46]LaHNb
[S46],La,H,non,Nb,In,non,O,,0.239,0.002,,0.32,0.247,,0.193,,ionexchange,1423,12,PD,Pt,1,tetragonal,3.48,4.62,2,10,NaNO2,,Hg,100,400,2880,[S46]LaHNbIn
[S46],La,H,non,Nb,In,non,O,,0.192,0.001,,0.256,0.396,,0.155,,SSR,1423,12,PD,Pt,1,tetragonal,3.47,5.17,2,10,NaNO2,,Hg,100,400,3003,[S46]LaHNbIn
[S46],La,H,non,Nb,In,non,O,,0.16,0.001,,0.214,0.496,,0.129,,ionexchange,1423,12,PD,Pt,1,tetragonal,3.41,7.2,2,10,NaNO2,,Hg,100,400,4900,[S46]LaHNbIn
[S46],La,H,non,Nb,In,non,O,,0.137,0.001,,0.184,0.567,,0.111,,ionexchange,1423,12,PD,Pt,1,tetragonal,3.42,7.7,2,10,NaNO2,,Hg,100,400,5233,[S46]LaHNbIn
[S46],La,H,non,Nb,In,non,O,,0.107,0.001,,0.143,0.663,,0.086,,ionexchange,1423,12,PD,Pt,1,tetragonal,3.44,8.23,2,10,NaNO2,,Hg,100,400,940,[S46]LaHNbIn
[S47],Bi,non,non,Ta,non,non,O,,0.46,,,0.399,,,0.141,,ionexchange,1373,48,,,,octahedral,3.3,1.15,0.238,5,NaNO2,,Hg,350,400,528,[S47]BiTa
[S47],Bi,non,non,Ta,Cu,non,O,,0.462,,,0.396,0.001,,0.141,,ionexchange,1373,48,,,,octahedral,3.1,1.22,0.238,5,NaNO2,,Hg,350,400,746,[S47]BiTaCu
[S47],Bi,non,non,Ta,Cu,non,O,,0.463,,,0.393,0.003,,0.142,,ionexchange,1373,48,,,,octahedral,2.9,1.43,0.238,5,NaNO2,,Hg,350,400,884,[S47]BiTaCu
[S47],Bi,non,non,Ta,Cu,non,O,,0.446,,,0.39,0.004,,0.142,,SSR,1373,48,,,,octahedral,2.8,1.47,0.238,5,NaNO2,,Hg,350,400,649,[S47]BiTaCu
[S47],Bi,non,non,Ta,Cu,non,O,,0.465,,,0.387,0.006,,0.142,,SSR,1373,48,,,,octahedral,2.7,0.94,0.238,5,NaNO2,,Hg,350,400,387,[S47]BiTaCu
[S47],Bi,non,non,Ta,non,non,O,,0.46,,,0.399,,,0.141,,SSR,1373,48,impreg,RuO2,0.1,octahedral,3.3,1.15,0.238,5,NaNO2,,Hg,350,400,490,[S47]BiTa
[S47],Bi,non,non,Ta,non,non,O,,0.46,,,0.399,,,0.141,,SSR,1373,48,impreg,RuO2,0.2,octahedral,3.3,1.15,0.238,5,NaNO2,,Hg,350,400,560,[S47]BiTa
[S47],Bi,non,non,Ta,non,non,O,,0.46,,,0.399,,,0.141,,SSR,1373,48,impreg,RuO2,0.3,octahedral,3.3,1.15,0.238,5,NaNO2,,Hg,350,400,929,[S47]BiTa
[S47],Bi,non,non,Ta,non,non,O,,0.46,,,0.399,,,0.141,,SSR,1373,48,impreg,RuO2,0.4,octahedral,3.3,1.15,0.238,5,NaNO2,,Hg,350,400,785,[S47]BiTa
[S47],Bi,non,non,Ta,non,non,O,,0.46,,,0.399,,,0.141,,SSR,1373,48,impreg,RuO2,0.5,octahedral,3.3,1.15,0.238,5,NaNO2,,Hg,350,400,663,[S47]BiTa
[S48],Sr,non,non,Ti,non,non,O,,0.48,,,0.26,,,0.26,,SSR,973,4,impreg,Pt,0.5,cubic,3.16,10,1,0,,,Hg,176,254,80,[S48]SrTi
[S48],Sr,non,non,Ti,non,non,O,,0.48,,,0.26,,,0.26,,SSR,973,4,impreg,Pt,0.5,cubic,3.16,10,1,20,,,Hg,176,254,212,[S48]SrTi
[S48],Sr,non,non,Ti,non,non,O,,0.48,,,0.26,,,0.26,,SSR,973,4,impreg,Pt,0.5,cubic,3.16,10,1,40,,,Hg,176,254,226,[S48]SrTi
[S48],Sr,non,non,Ti,non,non,O,,0.48,,,0.26,,,0.26,,SG,973,4,impreg,Pt,0.5,cubic,3.16,10,1,60,,,Hg,176,254,237,[S48]SrTi
[S48],Sr,non,non,Ti,non,non,O,,0.48,,,0.26,,,0.26,,SG,973,4,impreg,Pt,0.5,cubic,3.16,10,1,80,,,Hg,176,254,243,[S48]SrTi
[S48],Sr,non,non,Ti,non,non,O,,0.48,,,0.26,,,0.26,,SG,973,4,impreg,Pt,0.5,cubic,3.16,10,1,100,,,Hg,176,254,246,[S48]SrTi
[S48],Sr,non,non,Ti,non,non,O,,0.48,,,0.26,,,0.26,,SG,973,4,impreg,Pt,0.5,cubic,3.16,10,1,50,,,Hg,176,254,453.87,[S48]SrTi
[S49],Na,non,non,Nb,non,non,O,,0.14,,,0.57,,,0.29,,SG,1173,10,PD,Pt,0.5,orthorombic,3.4,1.7,0.27,13.5,,,Hg,400,365,9133.33,[S49]NaNb
[S49],Na,non,non,Nb,non,non,O,,0.14,,,0.57,,,0.29,,SG,,,PD,Pt,0.5,orthorombic,3.4,2,0.27,13.5,,,Hg,400,365,9150,[S49]NaNb
[S49],Na,non,non,Nb,non,non,O,,0.14,,,0.57,,,0.29,,SG,873,1,PD,Pt,0.5,orthorombic,3.3,37.8,0.27,13.5,,,Hg,400,365,10466,[S49]NaNb
[S49],Na,non,non,Nb,non,non,O,,0.14,,,0.57,,,0.29,,SSR,1173,5,PD,Pt,0.5,orthorombic,3.35,4.4,0.27,13.5,,,Hg,400,365,10116,[S49]NaNb
[S49],Na,non,non,Nb,non,non,O,,0.14,,,0.57,,,0.29,,HT,1173,10,PD,RuO2,1.25,orthorombic,3.4,1.7,0.27,0,,,Hg,400,365,102,[S49]NaNb
[S49],Na,non,non,Nb,non,non,O,,0.14,,,0.57,,,0.29,,PC,,,PD,RuO2,1.25,orthorombic,3.4,2,0.27,0,,,Hg,400,365,82.83,[S49]NaNb
[S49],Na,non,non,Nb,non,non,O,,0.14,,,0.57,,,0.29,,PC,873,1,PD,RuO2,1.25,orthorombic,3.3,37.8,0.27,0,,,Hg,400,365,335,[S49]NaNb
[S49],Na,non,non,Nb,non,non,O,,0.14,,,0.57,,,0.29,,SSR,1173,5,PD,RuO2,1.25,orthorombic,3.35,4.4,0.27,0,,,Hg,400,365,78,[S49]NaNb
[S50],Bi,Sr,non,Ta,non,non,O,,0.413,0.087,,0.358,,,0.142,,HT,1473,24,,,,orthorombic,3.64,2.36,0.5,12.5,,,Hg,350,365,22600,[S50]BiSrTa
[S50],Bi,Ba,non,Ta,non,non,O,,0.394,0.129,,0.341,,,0.136,,PC,1473,24,,,,orthorombic,3.52,2.18,0.5,12.5,,,Hg,350,365,513,[S50]BiBaTa
[S50],Bi,Ca,non,Ta,non,non,O,,0.434,0.042,,0.375,,,0.149,,PC,1473,24,,,,orthorombic,3.67,1.96,0.5,12.5,,,Hg,350,365,1400,[S50]BiCaTa
[S51],Sr,non,non,Ti,non,non,O,,0.478,,,0.261,,,0.262,,SSR,773,5,PD,Pt,0.32,cubic,3.1,,1,41.67,,,Hg,500,365,1948,[S51]SrTi
[S51],Sr,non,non,Ti,non,non,O,,0.478,,,0.261,,,0.262,,SSR,873,5,PD,Pt,0.32,cubic,3.1,,1,41.67,,,Hg,500,365,3020,[S51]SrTi
[S51],Sr,non,non,Ti,non,non,O,,0.478,,,0.261,,,0.262,,SSR,973,5,PD,Pt,0.32,cubic,3.1,,1,41.67,,,Hg,500,365,2540,[S51]SrTi
[S51],Sr,non,non,Ti,non,non,O,,0.478,,,0.261,,,0.262,,PC,1073,5,PD,Pt,0.32,cubic,3.1,,1,41.67,,,Hg,500,365,1686,[S51]SrTi
[S51],Sr,non,non,Ti,non,non,O,,0.478,,,0.261,,,0.262,,PC,1273,5,PD,Pt,0.32,cubic,3.1,,1,41.67,,,Hg,500,365,580,[S51]SrTi
[S51],Sr,non,non,Ti,non,non,O,,0.478,,,0.261,,,0.262,,PC,1073,2,PD,Pt,0.32,cubic,2,,1,41.67,,,Hg,500,365,16,[S51]SrTi
[S51],Sr,non,non,Ti,non,non,O,,0.478,,,0.261,,,0.262,,PC,1073,5,PD,Pt,0.32,cubic,3.1,,1,41.67,,,Hg,500,365,988,[S51]SrTi
[S51],Sr,non,non,Ti,non,non,O,,0.478,,,0.261,,,0.262,,PC,1273,3,PD,Pt,0.32,cubic,3.1,,1,41.67,,,Hg,500,365,1272,[S51]SrTi
[S51],Sr,non,non,Ti,non,non,O,,0.478,,,0.261,,,0.262,,novel,1273,3,PD,Pt,0.32,cubic,3.1,,1,41.67,,,Hg,500,365,185,[S51]SrTi
[S52],Na,non,non,Ta,non,non,O,,0.091,,,0.718,,,0.191,,SSR,773,3,,,,orthorombic,4.1,0.6,1.11,0,,,Hg,400,365,89.25,[S52]NaTa
[S52],Na,non,non,Ta,non,non,O,,0.091,,,0.718,,,0.191,,SSR,1473,1,,,,cubic,3.9,23,1.11,0,,,Hg,400,365,2097.5,[S52]NaTa
[S53],Ca,non,non,Ta,non,non,O,,0.145,,,0.653,,,0.202,,SSR,873,1,impreg,NiO,0.2,amorphous,4.4,63,1.25,0,NaOH,,Hg,450,200,295,[S53]CaTa
[S54],Sr,non,non,Ti,non,non,O,,0.559,,,0.203,,,0.238,,SSR,1373,30,impreg,NiO,1,octahedral,3.2,8.145,2.1,0,,,Hg,400,365,61.9,[S54]SrTi
[S54],Sr,non,non,Ti,non,non,O,,0.559,,,0.203,,,0.238,,SG,1073,2,impreg,NiO,1,octahedral,3.2,3.49,2.1,0,,,Hg,400,365,82.5,[S54]SrTi
[S55],Sr,non,non,Ta,non,non,O,,0.161,,,0.663,,,0.176,,HT,1273,12,impreg,NiO,0.15,orthorombic,4.49,3.94,1.28,0,,,Hg,400,365,310,[S55]SrTa
[S55],Sr,non,non,Ta,non,non,O,,0.409,,,0.423,,,0.168,,SSR,1273,12,impreg,NiO,0.15,cubic,4.81,2.61,1.28,0,,,Hg,400,365,25.16,[S55]SrTa
[S55],Sr,non,non,Ta,non,non,O,,0.313,,,0.516,,,0.171,,PC,1273,12,impreg,NiO,0.15,hexagonal,4.75,2.99,1.28,0,,,Hg,400,365,973.33,[S55]SrTa
[S56],Zn,non,non,In,non,non,S,,0.16,,,0.449,,,0.392,,SSR,,,PD,Pt,1,hexagonal,2.35,119.2,1,0,Na2S,Na2SO3,Xe,350,420,157,[S56]ZnIn
[S56],Zn,non,non,In,non,non,S,,0.144,,,0.504,,,0.352,,SSR,,,PD,Pt,1,hexagonal,2.32,123.3,1,0,Na2S,Na2SO3,Xe,350,420,259.33,[S56]ZnIn
[S56],Zn,non,non,In,non,non,S,,0.134,,,0.539,,,0.327,,SSR,,,PD,Pt,1,hexagonal,2.3,124.4,1,0,Na2S,Na2SO3,Xe,350,420,360,[S56]ZnIn
[S56],Zn,non,non,In,non,non,S,,0.125,,,0.569,,,0.306,,HT,,,PD,Pt,1,hexagonal,2.25,109,1,0,Na2S,Na2SO3,Xe,350,420,323.67,[S56]ZnIn
[S56],Zn,non,non,In,non,non,S,,0.117,,,0.596,,,0.287,,HT,,,PD,Pt,1,hexagonal,2.23,100.5,1,0,Na2S,Na2SO3,Xe,350,420,307.67,[S56]ZnIn
[S56],Zn,non,non,In,non,non,S,,0.112,,,0.612,,,0.276,,HT,,,PD,Pt,1,hexagonal,2.25,97.3,1,0,Na2S,Na2SO3,Xe,350,420,282.33,[S56]ZnIn
[S57],Sr,non,non,Zr,non,non,O,,0.386,,,0.402,,,0.212,,HT,1373,24,,,,orthorombic,4.1,2,1,0,,,UV,,254,8,[S57]SrZr
[S58],Zn,non,non,Ga,non,non,O,,0.243,,,0.519,,,0.238,,HT,1173,15,,,,cubic,4.75,5.2,1,0,,,Hg,500,365,9,[S58]ZnGa
[S58],Zn,non,non,Ga,non,non,O,,0.243,,,0.519,,,0.238,,HT,,,,,,cubic,4.77,20,1,0,,,Hg,500,365,14.6,[S58]ZnGa
[S58],Zn,non,non,Ga,non,non,O,,0.243,,,0.519,,,0.238,,SSR,873,2,,,,cubic,4.37,29,1,0,,,Hg,500,365,29,[S58]ZnGa
[S58],Zn,non,non,Ga,non,non,O,,0.243,,,0.519,,,0.238,,SSR,1173,15,,,,cubic,4.75,5.2,1,20,,,Hg,500,365,27.2,[S58]ZnGa
[S58],Zn,non,non,Ga,non,non,O,,0.243,,,0.519,,,0.238,,HT,,,,,,cubic,4.77,20,1,20,,,Hg,500,365,97.8,[S58]ZnGa
[S58],Zn,non,non,Ga,non,non,O,,0.243,,,0.519,,,0.238,,SG,873,2,,,,cubic,4.37,29,1,20,,,Hg,500,365,134.8,[S58]ZnGa
[S59],Ni,non,non,Ga,non,non,O,,0.225,,,0.531,,,0.244,,SSR,773,5,impreg,RuO2,1,octahedral,3.85,17,2,33,,,Hg,300,320,3,[S59]NiGa
[S60],Ba,non,non,Nb,Ta,non,O,,0.466,,,0.126,0.245,,0.163,,HT,1173,3,,,,amorphous,4.2,5,0.5,8.3,,,Hg,500,250,356,[S60]BaNbTa
[S60],Ba,non,non,Ta,non,non,O,,0.416,,,0.439,0.245,,0.145,,SG,1173,3,,,,amorphous,4.5,5,0.5,8.3,,,Hg,500,250,485.5,[S60]BaTa
[S60],Ba,non,non,Nb,non,non,O,,0.529,,,0.286,0.245,,0.185,,ionexchange,1173,3,,,,amorphous,3.9,5,0.5,8.3,,,Hg,500,250,590,[S60]BaNb
[S61],Ba,non,non,In,Ta,non,O,,0.41,,,0.17,0.27,,0.14,,electrospinning,1400,15,impreg,Pt,1,octahedral,4.17,1,0.5,0,,,Hg,500,250,15.2,[S61]BaInTa
[S62],La,K,non,Ta,non,non,O,,0.144,0.121,,0.561,,,0.174,,electrospinning,1498,15,,,,tetragonal,4,3.7,2.5,0,,,Hg,400,365,146,[S62]LaKTa
